Repository: JUYONG-1010/ETCH-GATE

# ETCH-GATE

**Lot-aware virtual metrology and failure-aware measurement selection for
BOSCH plasma etching**

This project asks two connected inspection and metrology questions:

> Can in-situ process traces predict an unseen lot's 89-point wafer stepheight
> map, and can they identify predictions that should be verified by direct
> metrology?

The project uses a 2025 public BOSCH deep-silicon-etch dataset from TU Chemnitz
and Fraunhofer ENAS. Dense P-17 stepheight measurements are hidden from every
held-out lot until final evaluation.
       alt="Measured BOSCH wafer metrology atlas" width="95%">

## At A Glance

| Question | Answer |
|---|---|
| Process | 100-cycle SF6/C4F8 BOSCH plasma etch on 200 mm silicon wafers |
| Available data | 96 process wafers in 10 lots; 88 wafers have direct 89-point P-17 stepheight maps |
| Model input | 31 common in-situ process signals converted to 310 cycle-aware features |
| Prediction target | 89-point post-etch stepheight map |
| Evaluation | Nested leave-one-lot-out; each lot is tested by a model that never saw that lot's stepheight |
| Spatial baseline | Coordinate template fitted using other lots only |
| Main model | Partial Least Squares regression for wafer mean shift and residual map shape |
| Prediction result | MAE `0.3520 -> 0.1435 um`, a 59.2% reduction over the strict template |
| Failure-ranking result | Retained-risk AUC `0.13968 -> 0.12340`, 11.7% below repeated Random |
| Important limitation | At 10%-30% measurement budgets, improvement is only 2.6%-6.3% |
| OES status | Raw OES exists in the release but has not yet been downloaded or used |

## Headline Prediction Result

The repeated coordinate geometry is an unusually strong baseline: a template
fitted only on other lots explains `98.26%` of raw stepheight-map variation.
Raw-map R2 is therefore not used as the headline metric. The useful question is
whether process traces predict the wafer-to-wafer mean shift and residual shape
that the template cannot know.

| Method | Wafer-mean MAE | Lot-macro MAE |
|---|---:|---:|
| Other-lot coordinate template | 0.3520 um | 0.3509 um |
| PLS with predicted mean shift | 0.1591 um | 0.1559 um |
| PLS with predicted mean and residual shape | **0.1435 um** | **0.1399 um** |
| Ridge with predicted mean and residual shape | 0.1533 um | 0.1528 um |

The full PLS model improves nine of ten held-out lots over the template and all
ten over the mean-shift-only stage. Its 59.2% MAE reduction has a lot-cluster
bootstrap 95% interval of 43.8%-68.3%.
       alt="Process-only virtual metrology results" width="100%">

## Data And Measurement Meaning

The source dataset contains:

```text
96 wafers with 31 common process signals sampled at 5 Hz
88 wafers with 89 direct P-17 stepheight measurements
7,832 direct stepheight target values in total
10 chronological process lots
3,648 OES wavelength channels sampled at 25 Hz
```

Stepheight is the height difference between the protected reference surface and
the etched silicon surface. Here it is approximately the etch depth, not the
remaining thickness of the entire silicon wafer.
       alt="Measurement provenance and direct versus reconstructed targets"
       width="92%">
All `7,832` stepheight targets are direct P-17 measurements. This differs from
the oxide-derived variables: pre-etch oxide is spatially interpolated from 15
support points, and 157 failed post-etch oxide fits are released with IDW
replacements. Stepheight is retained as the primary target to avoid mixing
direct and reconstructed labels.

Data source: [BOSCH plasma-etching dataset](https://doi.org/10.5281/zenodo.17122442).

## Process Features And Model

Each of the 31 shared equipment signals is summarized over the detected active
process, etch/passivation phases, and repeated BOSCH cycles.

| Feature per signal | Physical or statistical meaning |
|---|---|
| Active mean and standard deviation | Overall level and stability during plasma-on time |
| Active range and slope | Large variation and gradual process drift |
| Early-to-late delta | Difference between the first and final 10% of the process |
| Long/short phase means | Signal behavior in alternating BOSCH phases |
| Phase difference | Contrast between etch and passivation phases |
| Cycle-mean variation and slope | Cycle repeatability and progressive change |

This produces `31 x 10 = 310` candidate features. Constant removal,
standardization, residual-map PCA, and PLS/Ridge parameter selection are all
refitted inside the training lots.
       alt="BOSCH cycle detection and process feature extraction" width="100%">
The model decomposes each map as:

```text
predicted map
= other-lot spatial template
+ process-predicted wafer mean shift
+ process-predicted low-dimensional residual shape
```

PLS is used because there are many correlated process features but only 88
dense-target wafers. The residual map is represented by three training-fitted
PCA components in every outer fold.

File: results/oes_feature_pilot/manifest.json
{
  "source_files": [
    "Day_2024_07_05.nc"
  ],
  "wafers": 10,
  "wavelength_statistics": [
    "active_mean",
    "active_std",
    "early_late_delta",
    "long_phase_mean",
    "short_phase_mean",
    "phase_difference",
    "cycle_mean_slope"
  ],
  "features_per_wafer": 25536,
  "target_used_during_extraction": false,
  "elapsed_seconds": 19.855510999997932,
  "claim_boundary": "target-free feature feasibility; one lot cannot test generalization"
}
