Repository: JUYONG-1010/ETCH-GATE

# ETCH-GATE

**Lot-aware virtual metrology and failure-aware measurement selection for
BOSCH plasma etching**

This project asks two connected inspection and metrology questions:

> Can in-situ process traces predict an unseen lot's 89-point wafer stepheight
> map, and can they identify predictions that should be verified by direct
> metrology?

The project uses a 2025 public BOSCH deep-silicon-etch dataset from TU Chemnitz
and Fraunhofer ENAS. Dense P-17 stepheight measurements are hidden from every
held-out lot until final evaluation.
       alt="Measured BOSCH wafer metrology atlas" width="95%">

## At A Glance

| Question | Answer |
|---|---|
| Process | 100-cycle SF6/C4F8 BOSCH plasma etch on 200 mm silicon wafers |
| Available data | 96 process wafers in 10 lots; 88 wafers have direct 89-point P-17 stepheight maps |
| Model input | 31 common in-situ process signals converted to 310 cycle-aware features |
| Prediction target | 89-point post-etch stepheight map |
| Evaluation | Nested leave-one-lot-out; each lot is tested by a model that never saw that lot's stepheight |
| Spatial baseline | Coordinate template fitted using other lots only |
| Main model | Partial Least Squares regression for wafer mean shift and residual map shape |
| Prediction result | MAE `0.3520 -> 0.1435 um`, a 59.2% reduction over the strict template |
| Failure-ranking result | Retained-risk AUC `0.13968 -> 0.12340`, 11.7% below repeated Random |
| Important limitation | At 10%-30% measurement budgets, improvement is only 2.6%-6.3% |
| OES status | Raw OES exists in the release but has not yet been downloaded or used |

## Headline Prediction Result

The repeated coordinate geometry is an unusually strong baseline: a template
fitted only on other lots explains `98.26%` of raw stepheight-map variation.
Raw-map R2 is therefore not used as the headline metric. The useful question is
whether process traces predict the wafer-to-wafer mean shift and residual shape
that the template cannot know.

| Method | Wafer-mean MAE | Lot-macro MAE |
|---|---:|---:|
| Other-lot coordinate template | 0.3520 um | 0.3509 um |
| PLS with predicted mean shift | 0.1591 um | 0.1559 um |
| PLS with predicted mean and residual shape | **0.1435 um** | **0.1399 um** |
| Ridge with predicted mean and residual shape | 0.1533 um | 0.1528 um |

The full PLS model improves nine of ten held-out lots over the template and all
ten over the mean-shift-only stage. Its 59.2% MAE reduction has a lot-cluster
bootstrap 95% interval of 43.8%-68.3%.
       alt="Process-only virtual metrology results" width="100%">

## Data And Measurement Meaning

The source dataset contains:

```text
96 wafers with 31 common process signals sampled at 5 Hz
88 wafers with 89 direct P-17 stepheight measurements
7,832 direct stepheight target values in total
10 chronological process lots
3,648 OES wavelength channels sampled at 25 Hz
```

Stepheight is the height difference between the protected reference surface and
the etched silicon surface. Here it is approximately the etch depth, not the
remaining thickness of the entire silicon wafer.
       alt="Measurement provenance and direct versus reconstructed targets"
       width="92%">
All `7,832` stepheight targets are direct P-17 measurements. This differs from
the oxide-derived variables: pre-etch oxide is spatially interpolated from 15
support points, and 157 failed post-etch oxide fits are released with IDW
replacements. Stepheight is retained as the primary target to avoid mixing
direct and reconstructed labels.

Data source: [BOSCH plasma-etching dataset](https://doi.org/10.5281/zenodo.17122442).

## Process Features And Model

Each of the 31 shared equipment signals is summarized over the detected active
process, etch/passivation phases, and repeated BOSCH cycles.

| Feature per signal | Physical or statistical meaning |
|---|---|
| Active mean and standard deviation | Overall level and stability during plasma-on time |
| Active range and slope | Large variation and gradual process drift |
| Early-to-late delta | Difference between the first and final 10% of the process |
| Long/short phase means | Signal behavior in alternating BOSCH phases |
| Phase difference | Contrast between etch and passivation phases |
| Cycle-mean variation and slope | Cycle repeatability and progressive change |

This produces `31 x 10 = 310` candidate features. Constant removal,
standardization, residual-map PCA, and PLS/Ridge parameter selection are all
refitted inside the training lots.
       alt="BOSCH cycle detection and process feature extraction" width="100%">
The model decomposes each map as:

```text
predicted map
= other-lot spatial template
+ process-predicted wafer mean shift
+ process-predicted low-dimensional residual shape
```

PLS is used because there are many correlated process features but only 88
dense-target wafers. The residual map is represented by three training-fitted
PCA components in every outer fold.

File: results/process_model_benchmark/manifest.json
{
  "milestone": 3,
  "analysis": "nested_lolo_process_virtual_metrology",
  "configuration": {
    "milestone": 3,
    "target": "stepheight",
    "outer_split": "leave_one_lot_out",
    "inner_split": "leave_one_lot_out_within_outer_training_lots",
    "families": [
      "ridge",
      "pls",
      "gpr"
    ],
    "ridge_parameters": [
      0.1,
      1.0,
      10.0,
      100.0,
      1000.0
    ],
    "pls_parameters": [
      1,
      2,
      4
    ],
    "gpr_parameters": [
      {
        "pca_components": 4,
        "length_scale": 2.0,
        "noise_level": 0.05,
        "optimize_kernel": true
      },
      {
        "pca_components": 8,
        "length_scale": 3.0,
        "noise_level": 0.05,
        "optimize_kernel": true
      },
      {
        "pca_components": 16,
        "length_scale": 4.0,
        "noise_level": 0.05,
        "optimize_kernel": true
      }
    ],
    "residual_variance_target": 0.9,
    "maximum_residual_components": 8,
    "bootstrap_replicates": 10000,
    "random_seed": 20260720
  },
  "source_sha256": {
    "process": "fd304fbc08a9641f182f71f11064b8fe00a01c24a100ae8211536ad0cd404f49",
    "dictionary": "51c9bebfad14f0a0558bf8e5831579b6a3308a2ff5b330ae5b8f8f32bc4b4302",
    "dense_metrology": "95def8cab01f5046cdce9b6186614431e716a644fc0bd33d6e098d3768c62ad4"
  },
  "counts": {
    "process_wafers": 96,
    "modeled_dense_wafers": 88,
    "lots": 10,
    "raw_common_signals": 31,
    "engineered_features": 310
  },
  "stage_metrics": [
    {
      "family": "gpr",
      "stage": "full_map",
      "wafer_mean_mae": 0.1574083092503768,
      "wafer_mean_rmse": 0.2184109875557476,
      "wafer_median_mae": 0.11218873799082817
    },
    {
      "family": "gpr",
      "stage": "mean_shift",
      "wafer_mean_mae": 0.1704713573848557,
      "wafer_mean_rmse": 0.22807254498000426,
      "wafer_median_mae": 0.12883204674000465
    },
    {
      "family": "gpr",
      "stage": "template",
      "wafer_mean_mae": 0.3520144117265253,
      "wafer_mean_rmse": 0.39506693450073604,
      "wafer_median_mae": 0.33312488105397153
    },
    {
      "family": "pls",
      "stage": "full_map",
      "wafer_mean_mae": 0.1434956328035646,
      "wafer_mean_rmse": 0.1975699861365615,
      "wafer_median_mae": 0.10292332457531475
    },
    {
      "family": "pls",
      "stage": "mean_shift",
      "wafer_mean_mae": 0.15907081665276665,
      "wafer_mean_rmse": 0.21489228517883455,
      "wafer_median_mae": 0.12494617604262787
    },
    {
      "family": "pls",
      "stage": "template",
      "wafer_mean_mae": 0.3520144117265253,
      "wafer_mean_rmse": 0.39506693450073604,
      "wafer_median_mae": 0.33312488105397153
    },
    {
      "family": "ridge",
      "stage": "full_map",
      "wafer_mean_mae": 0.1532526167945378,
      "wafer_mean_rmse": 0.20889468640553976,
      "wafer_median_mae": 0.11535499812178984
    },
    {
      "family": "ridge",
      "stage": "mean_shift",
      "wafer_mean_mae": 0.16716387063048213,
      "wafer_mean_rmse": 0.22317982846113224,
      "wafer_median_mae": 0.1355296298514847
    },
    {
      "family": "ridge",
      "stage": "template",
      "wafer_mean_mae": 0.3520144117265253,
      "wafer_mean_rmse": 0.39506693450073604,
      "wafer_median_mae": 0.33312488105397153
    }
  ],
  "lot_macro_metrics": [
    {
      "family": "gpr",
      "stage": "full_map",
      "lot_macro_mae": 0.15559543705372295
    },
    {
      "family": "gpr",
      "stage": "mean_shift",
      "lot_macro_mae": 0.168321636079161
    },
    {
      "family": "gpr",
      "stage": "template",
      "lot_macro_mae": 0.3508800501841154
    },
    {
      "family": "pls",
      "stage": "full_map",
      "lot_macro_mae": 0.13991685025004993
    },
    {
      "family": "pls",
      "stage": "mean_shift",
      "lot_macro_mae": 0.1558597724705353
    },
    {
      "family": "pls",
      "stage": "template",
      "lot_macro_mae": 0.3508800501841154
    },
    {
      "family": "ridge",
      "stage": "full_map",
      "lot_macro_mae": 0.15277162532059738
    },
    {
      "family": "ridge",
      "stage": "mean_shift",
      "lot_macro_mae": 0.1662719067550985
    },
    {
      "family": "ridge",
      "stage": "template",
      "lot_macro_mae": 0.3508800501841154
    }
  ],
  "paired_improvement": [
    {
      "family": "ridge",
      "relative_mae_reduction": 0.5646410723842823,
      "lot_cluster_bootstrap_95_interval": [
        0.42072447763193116,
        0.6515601833876169
      ],
      "bootstrap_replicates": 10000,
      "random_seed": 20260720,
      "lots_full_better_than_template": 8,
      "lots_full_better_than_mean_shift": 10,
      "total_lots": 10
    },
    {
      "family": "pls",
      "relative_mae_reduction": 0.5923586420801312,
      "lot_cluster_bootstrap_95_interval": [
        0.4381514209472162,
        0.683191979208554
      ],
      "bootstrap_replicates": 10000,
      "random_seed": 20260720,
      "lots_full_better_than_template": 9,
      "lots_full_better_than_mean_shift": 10,
      "total_lots": 10
    },
    {
      "family": "gpr",
      "relative_mae_reduction": 0.5528356112514367,
      "lot_cluster_bootstrap_95_interval": [
        0.3826208767383425,
        0.648551549041798
      ],
      "bootstrap_replicates": 10000,
      "random_seed": 20260720,
      "lots_full_better_than_template": 9,
      "lots_full_better_than_mean_shift": 9,
      "total_lots": 10
    }
  ],
  "model_evaluation_runtime_seconds": 68.40156769999885,
  "claim_boundary": {
    "gas_channel_chemical_identity_known": false,
    "oes_used": false,
    "test_lot_used_for_preprocessing_or_tuning": false,
    "production_specification_available": false
  }
}

File: results/process_model_benchmark/model_benchmark_audit.json
{
  "primary_model": "pls",
  "gpr_relative_mae_change_vs_pls": 0.09695539979155776,
  "gpr_relative_mae_change_lot_bootstrap_95_interval": [
    0.03580270281984521,
    0.16112702888626385
  ],
  "pls_lot_wins_over_gpr": 9,
  "total_lots": 10,
  "gpr_uncertainty_wafer_mae_spearman_rho": 0.14395406995174528,
  "gpr_uncertainty_wafer_mae_spearman_p": 0.1808698843271342,
  "gpr_top_20_percent_error_capture": 0.3333333333333333,
  "gpr_raw_pointwise_95_interval_coverage": 0.8848314606741573,
  "gpr_mean_pointwise_standard_deviation_um": 0.18279910218976061,
  "uncertainty_claim": "uncalibrated proxy; rejected for metrology routing",
  "bootstrap_replicates": 10000,
  "random_seed": 20260721
}
