Repository: JUYONG-1010/ETCH-GATE

# ETCH-GATE

**Lot-aware virtual metrology and failure-aware measurement selection for
BOSCH plasma etching**

This project asks two connected inspection and metrology questions:

> Can in-situ process traces predict an unseen lot's 89-point wafer stepheight
> map, and can they identify predictions that should be verified by direct
> metrology?

The project uses a 2025 public BOSCH deep-silicon-etch dataset from TU Chemnitz
and Fraunhofer ENAS. Dense P-17 stepheight measurements are hidden from every
held-out lot until final evaluation.
       alt="Measured BOSCH wafer metrology atlas" width="95%">

## At A Glance

| Question | Answer |
|---|---|
| Process | 100-cycle SF6/C4F8 BOSCH plasma etch on 200 mm silicon wafers |
| Available data | 96 process wafers in 10 lots; 88 wafers have direct 89-point P-17 stepheight maps |
| Model input | 31 common in-situ process signals converted to 310 cycle-aware features |
| Prediction target | 89-point post-etch stepheight map |
| Evaluation | Nested leave-one-lot-out; each lot is tested by a model that never saw that lot's stepheight |
| Spatial baseline | Coordinate template fitted using other lots only |
| Main model | Partial Least Squares regression for wafer mean shift and residual map shape |
| Prediction result | MAE `0.3520 -> 0.1435 um`, a 59.2% reduction over the strict template |
| Failure-ranking result | Retained-risk AUC `0.13968 -> 0.12340`, 11.7% below repeated Random |
| Important limitation | At 10%-30% measurement budgets, improvement is only 2.6%-6.3% |
| OES status | Raw OES exists in the release but has not yet been downloaded or used |

## Headline Prediction Result

The repeated coordinate geometry is an unusually strong baseline: a template
fitted only on other lots explains `98.26%` of raw stepheight-map variation.
Raw-map R2 is therefore not used as the headline metric. The useful question is
whether process traces predict the wafer-to-wafer mean shift and residual shape
that the template cannot know.

| Method | Wafer-mean MAE | Lot-macro MAE |
|---|---:|---:|
| Other-lot coordinate template | 0.3520 um | 0.3509 um |
| PLS with predicted mean shift | 0.1591 um | 0.1559 um |
| PLS with predicted mean and residual shape | **0.1435 um** | **0.1399 um** |
| Ridge with predicted mean and residual shape | 0.1533 um | 0.1528 um |

The full PLS model improves nine of ten held-out lots over the template and all
ten over the mean-shift-only stage. Its 59.2% MAE reduction has a lot-cluster
bootstrap 95% interval of 43.8%-68.3%.
       alt="Process-only virtual metrology results" width="100%">

## Data And Measurement Meaning

The source dataset contains:

```text
96 wafers with 31 common process signals sampled at 5 Hz
88 wafers with 89 direct P-17 stepheight measurements
7,832 direct stepheight target values in total
10 chronological process lots
3,648 OES wavelength channels sampled at 25 Hz
```

Stepheight is the height difference between the protected reference surface and
the etched silicon surface. Here it is approximately the etch depth, not the
remaining thickness of the entire silicon wafer.
       alt="Measurement provenance and direct versus reconstructed targets"
       width="92%">
All `7,832` stepheight targets are direct P-17 measurements. This differs from
the oxide-derived variables: pre-etch oxide is spatially interpolated from 15
support points, and 157 failed post-etch oxide fits are released with IDW
replacements. Stepheight is retained as the primary target to avoid mixing
direct and reconstructed labels.

Data source: [BOSCH plasma-etching dataset](https://doi.org/10.5281/zenodo.17122442).

## Process Features And Model

Each of the 31 shared equipment signals is summarized over the detected active
process, etch/passivation phases, and repeated BOSCH cycles.

| Feature per signal | Physical or statistical meaning |
|---|---|
| Active mean and standard deviation | Overall level and stability during plasma-on time |
| Active range and slope | Large variation and gradual process drift |
| Early-to-late delta | Difference between the first and final 10% of the process |
| Long/short phase means | Signal behavior in alternating BOSCH phases |
| Phase difference | Contrast between etch and passivation phases |
| Cycle-mean variation and slope | Cycle repeatability and progressive change |

This produces `31 x 10 = 310` candidate features. Constant removal,
standardization, residual-map PCA, and PLS/Ridge parameter selection are all
refitted inside the training lots.
       alt="BOSCH cycle detection and process feature extraction" width="100%">
The model decomposes each map as:

```text
predicted map
= other-lot spatial template
+ process-predicted wafer mean shift
+ process-predicted low-dimensional residual shape
```

PLS is used because there are many correlated process features but only 88
dense-target wafers. The residual map is represented by three training-fitted
PCA components in every outer fold.

File: results/uncertainty_calibration/point_diagnostics.csv (part 1 of 52)
experiment_key,test_lot,calibration_lot,nominal_coverage,X,Y,observed,predicted,absolute_error,point_half_width,point_covered,simultaneous_half_width,simultaneous_map_covered
2024-07-11_01,4,3,0.8,-19000.0,-95000.0,52.768,51.97016730128948,0.797832698710522,0.5761349979750392,False,2.634390738119265,True
2024-07-11_01,4,3,0.8,0.0,-95000.0,52.491,51.920328624034155,0.5706713759658442,0.6567958238786531,True,2.634390738119265,True
2024-07-11_01,4,3,0.8,19000.0,-95000.0,52.9548,52.02322754554947,0.9315724544505315,0.5945717640215733,False,2.634390738119265,True
2024-07-11_01,4,3,0.8,-57000.0,-76000.0,52.4607,51.81508226967342,0.6456177303265846,0.6338533873422065,False,2.634390738119265,True
2024-07-11_01,4,3,0.8,-38000.0,-76000.0,46.6599,46.30901459994762,0.3508854000523769,0.6006884455517181,True,2.634390738119265,True
2024-07-11_01,4,3,0.8,-19000.0,-76000.0,44.8722,44.542133818332104,0.33006618166789536,0.5608400144521042,True,2.634390738119265,True
2024-07-11_01,4,3,0.8,0.0,-76000.0,44.4516,44.078180906779615,0.37341909322038447,0.5338710529265498,True,2.634390738119265,True
2024-07-11_01,4,3,0.8,19000.0,-76000.0,44.827,44.392029152174885,0.4349708478251131,0.5264006018505185,True,2.634390738119265,True
2024-07-11_01,4,3,0.8,38000.0,-76000.0,46.5061,45.98864531384148,0.5174546861585227,0.5295790432721077,True,2.634390738119265,True
2024-07-11_01,4,3,0.8,57000.0,-76000.0,52.0813,51.39175888210341,0.6895411178965887,0.6160549044915058,False,2.634390738119265,True
2024-07-11_01,4,3,0.8,-76000.0,-57000.0,52.2169,51.57380435215193,0.6430956478480709,0.6404300908560501,False,2.634390738119265,True
2024-07-11_01,4,3,0.8,-57000.0,-57000.0,45.0065,44.731908103699155,0.2745918963008478,0.5126249890006065,True,2.634390738119265,True
2024-07-11_01,4,3,0.8,-38000.0,-57000.0,43.2174,42.96787135586632,0.24952864413367593,0.38197918994210767,True,2.634390738119265,True
2024-07-11_01,4,3,0.8,-19000.0,-57000.0,42.8245,42.54564235051772,0.2788576494822834,0.46754170286146746,True,2.634390738119265,True
2024-07-11_01,4,3,0.8,0.0,-57000.0,42.789,42.44163786179045,0.3473621382095544,0.5161943564902671,True,2.634390738119265,True
2024-07-11_01,4,3,0.8,19000.0,-57000.0,42.8229,42.41836006472142,0.4045399352785779,0.4994599183397668,True,2.634390738119265,True
2024-07-11_01,4,3,0.8,38000.0,-57000.0,43.1657,42.6878760575896,0.47782394241040294,0.47915153652271414,True,2.634390738119265,True
2024-07-11_01,4,3,0.8,57000.0,-57000.0,44.842,44.277431532499165,0.564568467500834,0.4934844457558114,False,2.634390738119265,True
2024-07-11_01,4,3,0.8,76000.0,-57000.0,51.7555,50.98854258189734,0.7669574181026562,0.6443897399675151,False,2.634390738119265,True
2024-07-11_01,4,3,0.8,-76000.0,-38000.0,46.0075,45.689219786553046,0.318280213446954,0.6125092023941221,True,2.634390738119265,True
2024-07-11_01,4,3,0.8,-57000.0,-38000.0,42.8207,42.61189898876595,0.20880101123405126,0.3098393576243623,True,2.634390738119265,True
2024-07-11_01,4,3,0.8,-38000.0,-38000.0,42.3583,42.12477995475233,0.23352004524767267,0.3503883714563827,True,2.634390738119265,True
2024-07-11_01,4,3,0.8,-19000.0,-38000.0,42.488,42.226185643774954,0.26181435622504523,0.4715569526384584,True,2.634390738119265,True
2024-07-11_01,4,3,0.8,0.0,-38000.0,42.5939,42.280200948666405,0.3136990513335931,0.5218556123759583,True,2.634390738119265,True
2024-07-11_01,4,3,0.8,19000.0,-38000.0,42.4817,42.114530037429276,0.36716996257072054,0.4940325951014728,True,2.634390738119265,True
2024-07-11_01,4,3,0.8,38000.0,-38000.0,42.3383,41.890638932658916,0.44766106734108035,0.46756475251517315,True,2.634390738119265,True
2024-07-11_01,4,3,0.8,57000.0,-38000.0,42.7495,42.23493232541767,0.5145676745823309,0.4732032159202504,False,2.634390738119265,True
2024-07-11_01,4,3,0.8,76000.0,-38000.0,45.7138,45.10074822863201,0.6130517713679922,0.5097510042426592,False,2.634390738119265,True
2024-07-11_01,4,3,0.8,-95000.0,-19000.0,51.1258,50.63565728814168,0.4901427118583186,0.5418967994401243,True,2.634390738119265,True
2024-07-11_01,4,3,0.8,-76000.0,-19000.0,43.8165,43.545798032736286,0.27070196726371165,0.5131052198041033,True,2.634390738119265,True
2024-07-11_01,4,3,0.8,-57000.0,-19000.0,42.0685,41.855116912831434,0.21338308716856602,0.31075647248389515,True,2.634390738119265,True
2024-07-11_01,4,3,0.8,-38000.0,-19000.0,42.1382,41.91251534349107,0.22568465650892477,0.3764520799139319,True,2.634390738119265,True
2024-07-11_01,4,3,0.8,-19000.0,-19000.0,42.5139,42.24713705883602,0.26676294116398225,0.5272768670897179,True,2.634390738119265,True
2024-07-11_01,4,3,0.8,0.0,-19000.0,42.6833,42.37441814809892,0.3088818519010843,0.5206838608957582,True,2.634390738119265,True
2024-07-11_01,4,3,0.8,19000.0,-19000.0,42.5089,42.15578749861414,0.3531125013858585,0.5073667036571408,True,2.634390738119265,True
2024-07-11_01,4,3,0.8,38000.0,-19000.0,42.1206,41.704118342872405,0.41648165712759777,0.48274534738869335,True,2.634390738119265,True
2024-07-11_01,4,3,0.8,57000.0,-19000.0,42.0208,41.530783716545265,0.4900162834547359,0.4660566542106821,False,2.634390738119265,True
2024-07-11_01,4,3,0.8,76000.0,-19000.0,43.6311,43.04548850843211,0.5856114915678958,0.4804133729474529,False,2.634390738119265,True
2024-07-11_01,4,3,0.8,95000.0,-19000.0,52.1109,50.92849006419024,1.1824099358097584,2.634390738119265,True,2.634390738119265,True
2024-07-11_01,4,3,0.8,-95000.0,0.0,51.4084,50.76034494265813,0.6480550573418711,0.6614351708015462,True,2.634390738119265,True
2024-07-11_01,4,3,0.8,-76000.0,0.0,43.091,42.81601082484287,0.27498917515713117,0.5124110309307994,True,2.634390738119265,True
2024-07-11_01,4,3,0.8,-57000.0,0.0,41.7171,41.482971692822865,0.23412830717713717,0.34614366206186986,True,2.634390738119265,True
2024-07-11_01,4,3,0.8,-38000.0,0.0,41.9293,41.683106274539874,0.24619372546012386,0.4176892227225224,True,2.634390738119265,True
2024-07-11_01,4,3,0.8,-19000.0,0.0,42.3849,42.10114014088277,0.28375985911723234,0.5209486835909374,True,2.634390738119265,True
2024-07-11_01,4,3,0.8,0.0,0.0,42.61,42.26927809074172,0.34072190925827783,0.5095120603356165,True,2.634390738119265,True
2024-07-11_01,4,3,0.8,19000.0,0.0,42.363,41.99508942028176,0.3679105797182416,0.4917842350500692,True,2.634390738119265,True
2024-07-11_01,4,3,0.8,38000.0,0.0,41.899,41.48068932215191,0.4183106778480905,0.48114826059054394,True,2.634390738119265,True
2024-07-11_01,4,3,0.8,57000.0,0.0,41.6499,41.17577309391708,0.4741269060829225,0.48067314293945884,True,2.634390738119265,True
2024-07-11_01,4,3,0.8,76000.0,0.0,42.9106,42.35108425063794,0.5595157493620633,0.4875268651894942,False,2.634390738119265,True
2024-07-11_01,4,3,0.8,95000.0,0.0,50.8078,49.971049620001125,0.8367503799988754,0.7385075568427553,False,2.634390738119265,True
2024-07-11_01,4,3,0.8,-95000.0,19000.0,50.2411,49.93652788816877,0.30457211183123434,0.6240327509484374,True,2.634390738119265,True
2024-07-11_01,4,3,0.8,-76000.0,19000.0,43.2571,42.93733572037585,0.31976427962415244,0.5772673423020578,True,2.634390738119265,True
2024-07-11_01,4,3,0.8,-57000.0,19000.0,41.5028,41.2441253510547,0.258674648945302,0.43601624773811665,True,2.634390738119265,True
2024-07-11_01,4,3,0.8,-38000.0,19000.0,41.5894,41.31270598285223,0.27669401714776853,0.48873898833470264,True,2.634390738119265,True
2024-07-11_01,4,3,0.8,-19000.0,19000.0,41.9273,41.64565745570119,0.28164254429881197,0.5249267267322679,True,2.634390738119265,True
2024-07-11_01,4,3,0.8,0.0,19000.0,42.1096,41.78300387458053,0.3265961254194707,0.5131024920987599,True,2.634390738119265,True
2024-07-11_01,4,3,0.8,19000.0,19000.0,41.8933,41.52650533397858,0.36679466602142696,0.48496268709885726,True,2.634390738119265,True
2024-07-11_01,4,3,0.8,38000.0,19000.0,41.5181,41.085543409872784,0.4325565901272128,0.4743134424068316,True,2.634390738119265,True
2024-07-11_01,4,3,0.8,57000.0,19000.0,41.4161,40.9367591115338,0.47934088846619716,0.47215298653625837,False,2.634390738119265,True
2024-07-11_01,4,3,0.8,76000.0,19000.0,43.0268,42.45986496438184,0.5669350356181582,0.4956123188486785,False,2.634390738119265,True
2024-07-11_01,4,3,0.8,95000.0,19000.0,51.5257,50.2891504728597,1.2365495271402978,0.6996200860146544,False,2.634390738119265,True
2024-07-11_01,4,3,0.8,-76000.0,38000.0,44.8874,44.4736932288527,0.4137067711472966,0.5985111603935565,True,2.634390738119265,True
2024-07-11_01,4,3,0.8,-57000.0,38000.0,41.6554,41.35493322764838,0.3004667723516192,0.5111008793092608,True,2.634390738119265,True
2024-07-11_01,4,3,0.8,-38000.0,38000.0,41.1617,40.88159082104685,0.280109178953154,0.4509603336921302,True,2.634390738119265,True
2024-07-11_01,4,3,0.8,-19000.0,38000.0,41.2676,40.96499160896981,0.30260839103019066,0.503848268292046,True,2.634390738119265,True
2024-07-11_01,4,3,0.8,0.0,38000.0,41.3891,41.049674383113604,0.3394256168863947,0.504644855795604,True,2.634390738119265,True
2024-07-11_01,4,3,0.8,19000.0,38000.0,41.2461,40.87515947823012,0.37094052176988157,0.4795004082349905,True,2.634390738119265,True
2024-07-11_01,4,3,0.8,38000.0,38000.0,41.093,40.65737029792244,0.4356297020775628,0.47820695622893084,True,2.634390738119265,True
2024-07-11_01,4,3,0.8,57000.0,38000.0,41.5337,41.01042225705881,0.5232777429411897,0.4720346614051465,False,2.634390738119265,True
2024-07-11_01,4,3,0.8,76000.0,38000.0,44.528,43.90828561484419,0.6197143851558096,0.5071922108148783,False,2.634390738119265,True
2024-07-11_01,4,3,0.8,-76000.0,57000.0,50.5149,49.853689649060996,0.661210350939001,0.6347730608612352,False,2.634390738119265,True
2024-07-11_01,4,3,0.8,-57000.0,57000.0,43.1848,42.81663919272912,0.36816080727088263,0.5760647027291128,True,2.634390738119265,True
2024-07-11_01,4,3,0.8,-38000.0,57000.0,41.3356,41.00848552583969,0.3271144741603109,0.531593987050826,True,2.634390738119265,True
2024-07-11_01,4,3,0.8,-19000.0,57000.0,40.9207,40.58493466686877,0.3357653331312278,0.5082956737020865,True,2.634390738119265,True
2024-07-11_01,4,3,0.8,0.0,57000.0,40.8629,40.5012761734312,0.36162382656880254,0.5032889676412822,True,2.634390738119265,True
2024-07-11_01,4,3,0.8,19000.0,57000.0,40.8905,40.49118642442245,0.3993135755775512,0.4945076459260136,True,2.634390738119265,True
2024-07-11_01,4,3,0.8,38000.0,57000.0,41.2418,40.774932741258645,0.4668672587413525,0.490370052301472,True,2.634390738119265,True
2024-07-11_01,4,3,0.8,57000.0,57000.0,42.9534,42.3704907215987,0.5829092784013028,0.4935422453607714,False,2.634390738119265,True
2024-07-11_01,4,3,0.8,76000.0,57000.0,50.0064,49.11199630304408,0.8944036969559193,0.7395180942670976,False,2.634390738119265,True
2024-07-11_01,4,3,0.8,-57000.0,76000.0,50.0234,49.40769902445773,0.6157009755422749,0.6302142859643638,True,2.634390738119265,True
2024-07-11_01,4,3,0.8,-38000.0,76000.0,44.147,43.71243640596156,0.4345635940384369,0.5849607083993789,True,2.634390738119265,True
2024-07-11_01,4,3,0.8,-19000.0,76000.0,42.2851,41.875456762074045,0.40964323792595536,0.5461167254835289,True,2.634390738119265,True
2024-07-11_01,4,3,0.8,0.0,76000.0,41.8307,41.39983976492892,0.43086023507107996,0.5304690923046493,True,2.634390738119265,True
2024-07-11_01,4,3,0.8,19000.0,76000.0,42.226,41.74277860135381,0.48322139864618663,0.518502473917799,True,2.634390738119265,True
2024-07-11_01,4,3,0.8,38000.0,76000.0,43.9536,43.38882834825549,0.5647716517445147,0.5241595328976203,False,2.634390738119265,True
2024-07-11_01,4,3,0.8,57000.0,76000.0,49.773,48.76682699073389,1.0061730092661136,0.6731599430439132,False,2.634390738119265,True
2024-07-11_01,4,3,0.8,-19000.0,95000.0,48.9785,48.3649633138852,0.6135366861147986,0.6470395678894718,True,2.634390738119265,True
2024-07-11_01,4,3,0.8,0.0,95000.0,49.389,48.67743167913812,0.7115683208618861,0.5985517218744292,False,2.634390738119265,True
2024-07-11_01,4,3,0.8,19000.0,95000.0,49.3961,48.4512711367754,0.9448288632246005,0.6567212899435901,False,2.634390738119265,True
2024-07-11_02,4,3,0.8,-19000.0,-95000.0,52.694,51.65268761202065,1.041312387979353,0.5761349979750392,False,2.634390738119265,True
2024-07-11_02,4,3,0.8,0.0,-95000.0,52.5149,51.667749447791785,0.8471505522082126,0.6567958238786531,False,2.634390738119265,True
2024-07-11_02,4,3,0.8,19000.0,-95000.0,52.8359,51.65472492281038,1.1811750771896214,0.5945717640215733,False,2.634390738119265,True
2024-07-11_02,4,3,0.8,-57000.0,-76000.0,52.408,51.54327148456614,0.8647285154338604,0.6338533873422065,False,2.634390738119265,True
2024-07-11_02,4,3,0.8,-38000.0,-76000.0,46.7484,46.14799608065608,0.6004039193439183,0.6006884455517181,True,2.634390738119265,True
2024-07-11_02,4,3,0.8,-19000.0,-76000.0,44.9797,44.3952760764386,0.5844239235614026,0.5608400144521042,False,2.634390738119265,True
2024-07-11_02,4,3,0.8,0.0,-76000.0,44.5608,43.91457510099574,0.6462248990042596,0.5338710529265498,False,2.634390738119265,True
2024-07-11_02,4,3,0.8,19000.0,-76000.0,44.9461,44.208838409187265,0.7372615908127358,0.5264006018505185,False,2.634390738119265,True
2024-07-11_02,4,3,0.8,38000.0,-76000.0,46.6208,45.77258589795955,0.8482141020404512,0.5295790432721077,False,2.634390738119265,True
2024-07-11_02,4,3,0.8,57000.0,-76000.0,52.1825,51.100158780333665,1.0823412196663327,0.6160549044915058,False,2.634390738119265,True
2024-07-11_02,4,3,0.8,-76000.0,-57000.0,52.1382,51.32464254267361,0.8135574573263895,0.6404300908560501,False,2.634390738119265,True
2024-07-11_02,4,3,0.8,-57000.0,-57000.0,45.0986,44.604420848183615,0.4941791518163825,0.5126249890006065,True,2.634390738119265,True
2024-07-11_02,4,3,0.8,-38000.0,-57000.0,43.3276,42.85582694639643,0.47177305360357025,0.38197918994210767,False,2.634390738119265,True
2024-07-11_02,4,3,0.8,-19000.0,-57000.0,42.9326,42.42112302475638,0.5114769752436175,0.46754170286146746,False,2.634390738119265,True
2024-07-11_02,4,3,0.8,0.0,-57000.0,42.8862,42.29087631109503,0.5953236889049691,0.5161943564902671,False,2.634390738119265,True
2024-07-11_02,4,3,0.8,19000.0,-57000.0,42.9227,42.245935086734264,0.6767649132657354,0.4994599183397668,False,2.634390738119265,True
2024-07-11_02,4,3,0.8,38000.0,-57000.0,43.2654,42.49491262260245,0.7704873773975507,0.47915153652271414,False,2.634390738119265,True
2024-07-11_02,4,3,0.8,57000.0,-57000.0,44.9422,44.052041235567174,0.8901587644328259,0.4934844457558114,False,2.634390738119265,True
2024-07-11_02,4,3,0.8,76000.0,-57000.0,51.8476,50.68338523449592,1.1642147655040773,0.6443897399675151,False,2.634390738119265,True
2024-07-11_02,4,3,0.8,-76000.0,-38000.0,46.0637,45.543256790393926,0.5204432096060714,0.6125092023941221,True,2.634390738119265,True
2024-07-11_02,4,3,0.8,-57000.0,-38000.0,42.9301,42.51404329341546,0.4160567065845413,0.3098393576243623,False,2.634390738119265,True
2024-07-11_02,4,3,0.8,-38000.0,-38000.0,42.465,42.020085209165444,0.4449147908345594,0.3503883714563827,False,2.634390738119265,True
2024-07-11_02,4,3,0.8,-19000.0,-38000.0,42.5856,42.104289232846895,0.4813107671531043,0.4715569526384584,False,2.634390738119265,True
2024-07-11_02,4,3,0.8,0.0,-38000.0,42.6787,42.13531198287257,0.5433880171274268,0.5218556123759583,False,2.634390738119265,True
2024-07-11_02,4,3,0.8,19000.0,-38000.0,42.5744,41.95238798471264,0.6220120152873605,0.4940325951014728,False,2.634390738119265,True
2024-07-11_02,4,3,0.8,38000.0,-38000.0,42.4243,41.70765231229577,0.7166476877042314,0.46756475251517315,False,2.634390738119265,True
2024-07-11_02,4,3,0.8,57000.0,-38000.0,42.8458,42.02843714694182,0.817362853058178,0.4732032159202504,False,2.634390738119265,True
2024-07-11_02,4,3,0.8,76000.0,-38000.0,45.8107,44.85729526652707,0.9534047334729294,0.5097510042426592,False,2.634390738119265,True
2024-07-11_02,4,3,0.8,-95000.0,-19000.0,51.2575,50.54922851584475,0.7082714841552473,0.5418967994401243,False,2.634390738119265,True
2024-07-11_02,4,3,0.8,-76000.0,-19000.0,43.8945,43.421267867037386,0.47323213296261457,0.5131052198041033,True,2.634390738119265,True
2024-07-11_02,4,3,0.8,-57000.0,-19000.0,42.1719,41.75804754408296,0.4138524559170378,0.31075647248389515,False,2.634390738119265,True
2024-07-11_02,4,3,0.8,-38000.0,-19000.0,42.2361,41.805062345274635,0.43103765472536537,0.3764520799139319,False,2.634390738119265,True
2024-07-11_02,4,3,0.8,-19000.0,-19000.0,42.6147,42.11899506620369,0.4957049337963113,0.5272768670897179,True,2.634390738119265,True
2024-07-11_02,4,3,0.8,0.0,-19000.0,42.7699,42.22940353016086,0.540496469839141,0.5206838608957582,False,2.634390738119265,True
2024-07-11_02,4,3,0.8,19000.0,-19000.0,42.5886,41.99840526999956,0.5901947300004409,0.5073667036571408,False,2.634390738119265,True
2024-07-11_02,4,3,0.8,38000.0,-19000.0,42.193,41.52887263123956,0.6641273687604397,0.48274534738869335,False,2.634390738119265,True
2024-07-11_02,4,3,0.8,57000.0,-19000.0,42.1026,41.33541486465182,0.7671851353481856,0.4660566542106821,False,2.634390738119265,True
2024-07-11_02,4,3,0.8,76000.0,-19000.0,43.7142,42.81547186552974,0.8987281344702609,0.4804133729474529,False,2.634390738119265,True
2024-07-11_02,4,3,0.8,95000.0,-19000.0,51.9325,50.48648999813535,1.44601000186465,2.634390738119265,True,2.634390738119265,True
2024-07-11_02,4,3,0.8,-95000.0,0.0,51.3278,50.47861541085829,0.8491845891417142,0.6614351708015462,False,2.634390738119265,True
2024-07-11_02,4,3,0.8,-76000.0,0.0,43.1678,42.69057151971519,0.4772284802848077,0.5124110309307994,True,2.634390738119265,True
2024-07-11_02,4,3,0.8,-57000.0,0.0,41.8068,41.38073070835236,0.42606929164764296,0.34614366206186986,False,2.634390738119265,True
2024-07-11_02,4,3,0.8,-38000.0,0.0,42.0164,41.57194174074632,0.444458259253679,0.4176892227225224,False,2.634390738119265,True
2024-07-11_02,4,3,0.8,-19000.0,0.0,42.4628,41.97226442712957,0.4905355728704279,0.5209486835909374,True,2.634390738119265,True
2024-07-11_02,4,3,0.8,0.0,0.0,42.6704,42.117769942608284,0.5526300573917169,0.5095120603356165,False,2.634390738119265,True
2024-07-11_02,4,3,0.8,19000.0,0.0,42.4342,41.83688339730258,0.5973166026974184,0.4917842350500692,False,2.634390738119265,True
2024-07-11_02,4,3,0.8,38000.0,0.0,41.9703,41.31034681796361,0.6599531820363893,0.48114826059054394,False,2.634390738119265,True
2024-07-11_02,4,3,0.8,57000.0,0.0,41.7161,40.986834944129896,0.7292650558701013,0.48067314293945884,False,2.634390738119265,True
2024-07-11_02,4,3,0.8,76000.0,0.0,42.9893,42.125612992422234,0.8636870075777665,0.4875268651894942,False,2.634390738119265,True
2024-07-11_02,4,3,0.8,95000.0,0.0,50.9251,49.66019423386147,1.2649057661385328,0.7385075568427553,False,2.634390738119265,True
2024-07-11_02,4,3,0.8,-95000.0,19000.0,50.4501,49.922604176845695,0.5274958231543039,0.6240327509484374,True,2.634390738119265,True
2024-07-11_02,4,3,0.8,-76000.0,19000.0,43.3257,42.79792533842551,0.5277746615744903,0.5772673423020578,True,2.634390738119265,True
2024-07-11_02,4,3,0.8,-57000.0,19000.0,41.5916,41.13050795581463,0.46109204418537075,0.43601624773811665,False,2.634390738119265,True
2024-07-11_02,4,3,0.8,-38000.0,19000.0,41.6636,41.19215211190932,0.4714478880906796,0.48873898833470264,True,2.634390738119265,True
2024-07-11_02,4,3,0.8,-19000.0,19000.0,41.9994,41.5179365673073,0.4814634326926992,0.5249267267322679,True,2.634390738119265,True
2024-07-11_02,4,3,0.8,0.0,19000.0,42.177,41.64055587012544,0.5364441298745604,0.5131024920987599,False,2.634390738119265,True
2024-07-11_02,4,3,0.8,19000.0,19000.0,41.9592,41.372172069671606,0.5870279303283965,0.48496268709885726,False,2.634390738119265,True
2024-07-11_02,4,3,0.8,38000.0,19000.0,41.5739,40.9144758177893,0.6594241822106994,0.4743134424068316,False,2.634390738119265,True
2024-07-11_02,4,3,0.8,57000.0,19000.0,41.4794,40.748648691988706,0.7307513080112926,0.47215298653625837,False,2.634390738119265,True
2024-07-11_02,4,3,0.8,76000.0,19000.0,43.1099,42.23123745002291,0.8786625499770935,0.4956123188486785,False,2.634390738119265,True
2024-07-11_02,4,3,0.8,95000.0,19000.0,51.3327,49.85658168191244,1.4761183180875648,0.6996200860146544,False,2.634390738119265,True
2024-07-11_02,4,3,0.8,-76000.0,38000.0,44.9212,44.29150087460042,0.6296991253995756,0.5985111603935565,False,2.634390738119265,True
2024-07-11_02,4,3,0.8,-57000.0,38000.0,41.728,41.230416744699006,0.4975832553009951,0.5111008793092608,True,2.634390738119265,True
2024-07-11_02,4,3,0.8,-38000.0,38000.0,41.2388,40.76646938064929,0.4723306193507071,0.4509603336921302,False,2.634390738119265,True
2024-07-11_02,4,3,0.8,-19000.0,38000.0,41.3468,40.83978443742562,0.5070155625743809,0.503848268292046,False,2.634390738119265,True
2024-07-11_02,4,3,0.8,0.0,38000.0,41.4561,40.908246764902756,0.5478532350972429,0.504644855795604,False,2.634390738119265,True
2024-07-11_02,4,3,0.8,19000.0,38000.0,41.318,40.72561003631363,0.5923899636863652,0.4795004082349905,False,2.634390738119265,True
2024-07-11_02,4,3,0.8,38000.0,38000.0,41.1586,40.487134646561536,0.6714653534384638,0.47820695622893084,False,2.634390738119265,True
2024-07-11_02,4,3,0.8,57000.0,38000.0,41.6074,40.80882182580186,0.7985781741981413,0.4720346614051465,False,2.634390738119265,True
2024-07-11_02,4,3,0.8,76000.0,38000.0,44.6381,43.659145402340776,0.9789545976592251,0.5071922108148783,False,2.634390738119265,True
2024-07-11_02,4,3,0.8,-76000.0,57000.0,50.4526,49.57470090764606,0.8778990923539354,0.6347730608612352,False,2.634390738119265,True
2024-07-11_02,4,3,0.8,-57000.0,57000.0,43.2422,42.66504689517538,0.5771531048246175,0.5760647027291128,False,2.634390738119265,True
2024-07-11_02,4,3,0.8,-38000.0,57000.0,41.4091,40.87867276812734,0.5304272318726646,0.531593987050826,True,2.634390738119265,True
2024-07-11_02,4,3,0.8,-19000.0,57000.0,40.9943,40.45370545975249,0.5405945402475112,0.5082956737020865,False,2.634390738119265,True
2024-07-11_02,4,3,0.8,0.0,57000.0,40.9363,40.356704752273124,0.5795952477268784,0.5032889676412822,False,2.634390738119265,True
2024-07-11_02,4,3,0.8,19000.0,57000.0,40.9629,40.332850773597805,0.6300492264021926,0.4945076459260136,False,2.634390738119265,True
2024-07-11_02,4,3,0.8,38000.0,57000.0,41.3231,40.593375183140694,0.7297248168593029,0.490370052301472,False,2.634390738119265,True
2024-07-11_02,4,3,0.8,57000.0,57000.0,43.0467,42.145295270736646,0.9014047292633549,0.4935422453607714,False,2.634390738119265,True
2024-07-11_02,4,3,0.8,76000.0,57000.0,50.113,48.7643606500978,1.3486393499022,0.7395180942670976,False,2.634390738119265,True
2024-07-11_02,4,3,0.8,-57000.0,76000.0,50.0047,49.1388551478957,0.8658448521043027,0.6302142859643638,False,2.634390738119265,True
2024-07-11_02,4,3,0.8,-38000.0,76000.0,44.2084,43.53151132972704,0.6768886702729588,0.5849607083993789,False,2.634390738119265,True
2024-07-11_02,4,3,0.8,-19000.0,76000.0,42.3593,41.708612671408986,0.6506873285910117,0.5461167254835289,False,2.634390738119265,True
2024-07-11_02,4,3,0.8,0.0,76000.0,41.9197,41.227287873795156,0.692412126204843,0.5304690923046493,False,2.634390738119265,True
2024-07-11_02,4,3,0.8,19000.0,76000.0,42.3136,41.55361987261404,0.7599801273859583,0.518502473917799,False,2.634390738119265,True
2024-07-11_02,4,3,0.8,38000.0,76000.0,44.0629,43.16584107282135,0.897058927178648,0.5241595328976203,False,2.634390738119265,True
2024-07-11_02,4,3,0.8,57000.0,76000.0,49.6757,48.44630132663315,1.2293986733668518,0.6731599430439132,False,2.634390738119265,True
2024-07-11_02,4,3,0.8,-19000.0,95000.0,48.9222,48.1961972236143,0.7260027763856982,0.6470395678894718,False,2.634390738119265,True
2024-07-11_02,4,3,0.8,0.0,95000.0,49.4389,48.38135606131053,1.05754393868947,0.5985517218744292,False,2.634390738119265,True
2024-07-11_02,4,3,0.8,19000.0,95000.0,49.2451,48.1352054553653,1.1098945446346988,0.6567212899435901,False,2.634390738119265,True
2024-07-11_03,4,3,0.8,-19000.0,-95000.0,52.5454,53.4649363776933,0.9195363776932979,0.5761349979750392,False,2.634390738119265,True
2024-07-11_03,4,3,0.8,0.0,-95000.0,52.4163,53.07893815741621,0.662638157416211,0.6567958238786531,False,2.634390738119265,True
2024-07-11_03,4,3,0.8,19000.0,-95000.0,52.6745,53.76974420144684,1.0952442014468389,0.5945717640215733,False,2.634390738119265,True
2024-07-11_03,4,3,0.8,-57000.0,-76000.0,52.3069,53.086194821217205,0.7792948212172064,0.6338533873422065,False,2.634390738119265,True
2024-07-11_03,4,3,0.8,-38000.0,-76000.0,46.7132,47.010727400578375,0.29752740057837457,0.6006884455517181,True,2.634390738119265,True
2024-07-11_03,4,3,0.8,-19000.0,-76000.0,44.9661,45.16416831566891,0.19806831566891248,0.5608400144521042,True,2.634390738119265,True
2024-07-11_03,4,3,0.8,0.0,-76000.0,44.552,44.777123541939304,0.22512354193930406,0.5338710529265498,True,2.634390738119265,True
2024-07-11_03,4,3,0.8,19000.0,-76000.0,44.9231,45.18428866082533,0.2611886608253329,0.5264006018505185,True,2.634390738119265,True
2024-07-11_03,4,3,0.8,38000.0,-76000.0,46.5821,46.94356495979841,0.3614649597984112,0.5295790432721077,True,2.634390738119265,True
2024-07-11_03,4,3,0.8,57000.0,-76000.0,52.0694,52.730749608074646,0.6613496080746444,0.6160549044915058,False,2.634390738119265,True
2024-07-11_03,4,3,0.8,-76000.0,-57000.0,51.9906,52.742920137566735,0.7523201375667341,0.6404300908560501,False,2.634390738119265,True
2024-07-11_03,4,3,0.8,-57000.0,-57000.0,45.0706,45.27311784186576,0.20251784186576316,0.5126249890006065,True,2.634390738119265,True
2024-07-11_03,4,3,0.8,-38000.0,-57000.0,43.3336,43.41993782152245,0.08633782152245573,0.38197918994210767,True,2.634390738119265,True
2024-07-11_03,4,3,0.8,-19000.0,-57000.0,42.938,43.05238102923315,0.11438102923315085,0.46754170286146746,True,2.634390738119265,True
2024-07-11_03,4,3,0.8,0.0,-57000.0,42.8902,43.0725982896849,0.18239828968489746,0.5161943564902671,True,2.634390738119265,True
2024-07-11_03,4,3,0.8,19000.0,-57000.0,42.93,43.15268206661812,0.22268206661811973,0.4994599183397668,True,2.634390738119265,True
2024-07-11_03,4,3,0.8,38000.0,-57000.0,43.2611,43.52305016926038,0.2619501692603805,0.47915153652271414,True,2.634390738119265,True
2024-07-11_03,4,3,0.8,57000.0,-57000.0,44.9071,45.2746333371951,0.3675333371950984,0.4934844457558114,True,2.634390738119265,True
2024-07-11_03,4,3,0.8,76000.0,-57000.0,51.6952,52.39558411560376,0.7003841156037609,0.6443897399675151,False,2.634390738119265,True
2024-07-11_03,4,3,0.8,-76000.0,-38000.0,46.0269,46.333539326973515,0.30663932697351726,0.6125092023941221,True,2.634390738119265,True
2024-07-11_03,4,3,0.8,-57000.0,-38000.0,42.9297,43.001271872469204,0.07157187246920671,0.3098393576243623,True,2.634390738119265,True
2024-07-11_03,4,3,0.8,-38000.0,-38000.0,42.4783,42.537557165115,0.059257165114999566,0.3503883714563827,True,2.634390738119265,True
2024-07-11_03,4,3,0.8,-19000.0,-38000.0,42.6022,42.717800340876366,0.1156003408763624,0.4715569526384584,True,2.634390738119265,True
2024-07-11_03,4,3,0.8,0.0,-38000.0,42.7043,42.881094561172645,0.1767945611726418,0.5218556123759583,True,2.634390738119265,True
2024-07-11_03,4,3,0.8,19000.0,-38000.0,42.5858,42.79735615126548,0.21155615126548355,0.4940325951014728,True,2.634390738119265,True
2024-07-11_03,4,3,0.8,38000.0,-38000.0,42.4292,42.675252350698734,0.24605235069873288,0.46756475251517315,True,2.634390738119265,True
2024-07-11_03,4,3,0.8,57000.0,-38000.0,42.827,43.13650137069695,0.3095013706969496,0.4732032159202504,True,2.634390738119265,True
2024-07-11_03,4,3,0.8,76000.0,-38000.0,45.7601,46.19013576506974,0.4300357650697393,0.5097510042426592,True,2.634390738119265,True
2024-07-11_03,4,3,0.8,-95000.0,-19000.0,51.0253,50.97758993828445,0.04771006171554859,0.5418967994401243,True,2.634390738119265,True
2024-07-11_03,4,3,0.8,-76000.0,-19000.0,43.8748,44.078034941577485,0.20323494157748456,0.5131052198041033,True,2.634390738119265,True
2024-07-11_03,4,3,0.8,-57000.0,-19000.0,42.1803,42.237415703345135,0.05711570334513283,0.31075647248389515,True,2.634390738119265,True
2024-07-11_03,4,3,0.8,-38000.0,-19000.0,42.2537,42.33749646705573,0.08379646705572696,0.3764520799139319,True,2.634390738119265,True
2024-07-11_03,4,3,0.8,-19000.0,-19000.0,42.6361,42.768561687594016,0.13246168759401655,0.5272768670897179,True,2.634390738119265,True
2024-07-11_03,4,3,0.8,0.0,-19000.0,42.7906,42.976217407170445,0.18561740717044728,0.5206838608957582,True,2.634390738119265,True
2024-07-11_03,4,3,0.8,19000.0,-19000.0,42.6017,42.815477271215215,0.21377727121521417,0.5073667036571408,True,2.634390738119265,True
2024-07-11_03,4,3,0.8,38000.0,-19000.0,42.2047,42.4500956594077,0.24539565940769847,0.48274534738869335,True,2.634390738119265,True
2024-07-11_03,4,3,0.8,57000.0,-19000.0,42.0894,42.376493332055354,0.28709333205535614,0.4660566542106821,True,2.634390738119265,True
2024-07-11_03,4,3,0.8,76000.0,-19000.0,43.6713,44.0663723101819,0.39507231018189515,0.4804133729474529,True,2.634390738119265,True
2024-07-11_03,4,3,0.8,95000.0,-19000.0,51.7428,53.03704215228923,1.294242152289229,2.634390738119265,True,2.634390738119265,True
2024-07-11_03,4,3,0.8,-95000.0,0.0,51.1826,52.10115154688265,0.9185515468826466,0.6614351708015462,False,2.634390738119265,True
2024-07-11_03,4,3,0.8,-76000.0,0.0,43.1434,43.351174551936936,0.20777455193693584,0.5124110309307994,True,2.634390738119265,True
2024-07-11_03,4,3,0.8,-57000.0,0.0,41.8174,41.889679851067775,0.07227985106777624,0.34614366206186986,True,2.634390738119265,True
2024-07-11_03,4,3,0.8,-38000.0,0.0,42.0377,42.12653602262169,0.08883602262169177,0.4176892227225224,True,2.634390738119265,True
2024-07-11_03,4,3,0.8,-19000.0,0.0,42.4881,42.62725397228068,0.13915397228067405,0.5209486835909374,True,2.634390738119265,True
2024-07-11_03,4,3,0.8,0.0,0.0,42.6904,42.90439428140223,0.2139942814022362,0.5095120603356165,True,2.634390738119265,True
2024-07-11_03,4,3,0.8,19000.0,0.0,42.4539,42.660082516189476,0.2061825161894788,0.4917842350500692,True,2.634390738119265,True
2024-07-11_03,4,3,0.8,38000.0,0.0,41.9694,42.20379556045483,0.23439556045482846,0.48114826059054394,True,2.634390738119265,True
2024-07-11_03,4,3,0.8,57000.0,0.0,41.708,41.9907168043087,0.2827168043086985,0.48067314293945884,True,2.634390738119265,True
2024-07-11_03,4,3,0.8,76000.0,0.0,42.9498,43.35020985060673,0.40040985060672796,0.4875268651894942,True,2.634390738119265,True
2024-07-11_03,4,3,0.8,95000.0,0.0,50.6788,51.40910227319354,0.7303022731935371,0.7385075568427553,True,2.634390738119265,True
2024-07-11_03,4,3,0.8,-95000.0,19000.0,50.1333,49.917052927156114,0.21624707284388478,0.6240327509484374,True,2.634390738119265,True
2024-07-11_03,4,3,0.8,-76000.0,19000.0,43.293,43.54390755058751,0.25090755058751313,0.5772673423020578,True,2.634390738119265,True
2024-07-11_03,4,3,0.8,-57000.0,19000.0,41.5871,41.70837733829957,0.12127733829957066,0.43601624773811665,True,2.634390738119265,True
2024-07-11_03,4,3,0.8,-38000.0,19000.0,41.6662,41.803477201395516,0.1372772013955128,0.48873898833470264,True,2.634390738119265,True
2024-07-11_03,4,3,0.8,-19000.0,19000.0,42.0241,42.16772998104589,0.14362998104589053,0.5249267267322679,True,2.634390738119265,True
2024-07-11_03,4,3,0.8,0.0,19000.0,42.195,42.374263482461274,0.17926348246127333,0.5131024920987599,True,2.634390738119265,True
2024-07-11_03,4,3,0.8,19000.0,19000.0,41.9722,42.174232994111364,0.202032994111363,0.48496268709885726,True,2.634390738119265,True
2024-07-11_03,4,3,0.8,38000.0,19000.0,41.5743,41.81460509241055,0.24030509241055142,0.4743134424068316,True,2.634390738119265,True
2024-07-11_03,4,3,0.8,57000.0,19000.0,41.4668,41.7504797160868,0.28367971608680165,0.47215298653625837,True,2.634390738119265,True
2024-07-11_03,4,3,0.8,76000.0,19000.0,43.0538,43.477264416362736,0.4234644163627337,0.4956123188486785,True,2.634390738119265,True
2024-07-11_03,4,3,0.8,95000.0,19000.0,51.1519,52.353910917824685,1.202010917824687,0.6996200860146544,False,2.634390738119265,True
2024-07-11_03,4,3,0.8,-76000.0,38000.0,44.8685,45.300837683472814,0.43233768347281654,0.5985111603935565,True,2.634390738119265,True
2024-07-11_03,4,3,0.8,-57000.0,38000.0,41.7108,41.87808116938174,0.16728116938173798,0.5111008793092608,True,2.634390738119265,True
2024-07-11_03,4,3,0.8,-38000.0,38000.0,41.2312,41.35000051988017,0.1188005198801676,0.4509603336921302,True,2.634390738119265,True
2024-07-11_03,4,3,0.8,-19000.0,38000.0,41.3485,41.477730990006634,0.12923099000663285,0.503848268292046,True,2.634390738119265,True
2024-07-11_03,4,3,0.8,0.0,38000.0,41.464,41.63842405605821,0.1744240560582142,0.504644855795604,True,2.634390738119265,True
2024-07-11_03,4,3,0.8,19000.0,38000.0,41.3092,41.502368460358866,0.19316846035886925,0.4795004082349905,True,2.634390738119265,True
2024-07-11_03,4,3,0.8,38000.0,38000.0,41.1443,41.385023520831865,0.24072352083186388,0.47820695622893084,True,2.634390738119265,True
2024-07-11_03,4,3,0.8,57000.0,38000.0,41.5691,41.89323214790184,0.3241321479018424,0.4720346614051465,True,2.634390738119265,True
2024-07-11_03,4,3,0.8,76000.0,38000.0,44.5516,45.03052727842772,0.47892727842771876,0.5071922108148783,True,2.634390738119265,True
2024-07-11_03,4,3,0.8,-76000.0,57000.0,50.2874,51.18359182764527,0.8961918276452749,0.6347730608612352,False,2.634390738119265,True
2024-07-11_03,4,3,0.8,-57000.0,57000.0,43.1958,43.48519042195026,0.28939042195025877,0.5760647027291128,True,2.634390738119265,True
2024-07-11_03,4,3,0.8,-38000.0,57000.0,41.3839,41.55623763018266,0.17233763018266046,0.531593987050826,True,2.634390738119265,True
2024-07-11_03,4,3,0.8,-19000.0,57000.0,40.9856,41.13208844458489,0.14648844458488952,0.5082956737020865,True,2.634390738119265,True
2024-07-11_03,4,3,0.8,0.0,57000.0,40.9309,41.109899452172314,0.17899945217231306,0.5032889676412822,True,2.634390738119265,True
2024-07-11_03,4,3,0.8,19000.0,57000.0,40.9443,41.16570361909719,0.2214036190971882,0.4945076459260136,True,2.634390738119265,True
2024-07-11_03,4,3,0.8,38000.0,57000.0,41.281,41.56412680164727,0.28312680164727055,0.490370052301472,True,2.634390738119265,True
2024-07-11_03,4,3,0.8,57000.0,57000.0,42.965,43.37716550255819,0.41216550255818873,0.4935422453607714,True,2.634390738119265,True
2024-07-11_03,4,3,0.8,76000.0,57000.0,49.8962,50.740438576483974,0.8442385764839742,0.7395180942670976,False,2.634390738119265,True
2024-07-11_03,4,3,0.8,-57000.0,76000.0,49.8344,50.68625948111544,0.8518594811154401,0.6302142859643638,False,2.634390738119265,True
2024-07-11_03,4,3,0.8,-38000.0,76000.0,44.1382,44.52800378974947,0.3898037897494717,0.5849607083993789,True,2.634390738119265,True
2024-07-11_03,4,3,0.8,-19000.0,76000.0,42.3098,42.60992541703687,0.3001254170368668,0.5461167254835289,True,2.634390738119265,True
2024-07-11_03,4,3,0.8,0.0,76000.0,41.8509,42.15612914566609,0.3052291456660896,0.5304690923046493,True,2.634390738119265,True
2024-07-11_03,4,3,0.8,19000.0,76000.0,42.2464,42.57916681677844,0.3327668167784381,0.518502473917799,True,2.634390738119265,True
2024-07-11_03,4,3,0.8,38000.0,76000.0,43.9707,44.39301810763698,0.42231810763698263,0.5241595328976203,True,2.634390738119265,True
2024-07-11_03,4,3,0.8,57000.0,76000.0,49.5712,50.26944703927448,0.6982470392744844,0.6731599430439132,False,2.634390738119265,True
2024-07-11_03,4,3,0.8,-19000.0,95000.0,48.6409,49.12457370787598,0.48367370787597963,0.6470395678894718,True,2.634390738119265,True
2024-07-11_03,4,3,0.8,0.0,95000.0,49.2153,50.07729099754434,0.8619909975443392,0.5985517218744292,False,2.634390738119265,True
2024-07-11_03,4,3,0.8,19000.0,95000.0,49.0062,49.94156928138659,0.9353692813865919,0.6567212899435901,False,2.634390738119265,True
2024-07-11_04,4,3,0.8,-19000.0,-95000.0,52.1916,51.08137109251052,1.1102289074894784,0.5761349979750392,False,2.634390738119265,True
2024-07-11_04,4,3,0.8,0.0,-95000.0,52.0729,51.21699667964755,0.8559033203524464,0.6567958238786531,False,2.634390738119265,True
2024-07-11_04,4,3,0.8,19000.0,-95000.0,52.255,51.073214103410194,1.1817858965898083,0.5945717640215733,False,2.634390738119265,True
2024-07-11_04,4,3,0.8,-57000.0,-76000.0,51.9183,50.96977821631726,0.9485217836827431,0.6338533873422065,False,2.634390738119265,True
2024-07-11_04,4,3,0.8,-38000.0,-76000.0,46.3893,45.75020371460169,0.6390962853983098,0.6006884455517181,False,2.634390738119265,True
2024-07-11_04,4,3,0.8,-19000.0,-76000.0,44.6609,44.066524755545224,0.5943752444547741,0.5608400144521042,False,2.634390738119265,True
2024-07-11_04,4,3,0.8,0.0,-76000.0,44.2587,43.62113538836502,0.6375646116349785,0.5338710529265498,False,2.634390738119265,True
2024-07-11_04,4,3,0.8,19000.0,-76000.0,44.6112,43.93386494858216,0.6773350514178347,0.5264006018505185,False,2.634390738119265,True
2024-07-11_04,4,3,0.8,38000.0,-76000.0,46.2756,45.48776589082459,0.7878341091754066,0.5295790432721077,False,2.634390738119265,True
2024-07-11_04,4,3,0.8,57000.0,-76000.0,51.7447,50.72361324508875,1.0210867549112521,0.6160549044915058,False,2.634390738119265,True
2024-07-11_04,4,3,0.8,-76000.0,-57000.0,51.5831,50.689836993321656,0.893263006678346,0.6404300908560501,False,2.634390738119265,True
2024-07-11_04,4,3,0.8,-57000.0,-57000.0,44.7416,44.1799789743563,0.5616210256436958,0.5126249890006065,False,2.634390738119265,True
2024-07-11_04,4,3,0.8,-38000.0,-57000.0,43.0255,42.52187260164588,0.5036273983541193,0.38197918994210767,False,2.634390738119265,True
2024-07-11_04,4,3,0.8,-19000.0,-57000.0,42.6523,42.13111145216673,0.521188547833269,0.46754170286146746,False,2.634390738119265,True
2024-07-11_04,4,3,0.8,0.0,-57000.0,42.6061,42.031111296428556,0.5749887035714423,0.5161943564902671,False,2.634390738119265,True
2024-07-11_04,4,3,0.8,19000.0,-57000.0,42.6465,42.005642541351605,0.6408574586483979,0.4994599183397668,False,2.634390738119265,True
2024-07-11_04,4,3,0.8,38000.0,-57000.0,42.9808,42.25378906296821,0.7270109370317925,0.47915153652271414,False,2.634390738119265,True
2024-07-11_04,4,3,0.8,57000.0,-57000.0,44.618,43.79071383042463,0.8272861695753733,0.4934844457558114,False,2.634390738119265,True
2024-07-11_04,4,3,0.8,76000.0,-57000.0,51.359,50.29630589216128,1.0626941078387233,0.6443897399675151,False,2.634390738119265,True
2024-07-11_04,4,3,0.8,-76000.0,-38000.0,45.6548,45.034456716584934,0.6203432834150675,0.6125092023941221,False,2.634390738119265,True
2024-07-11_04,4,3,0.8,-57000.0,-38000.0,42.6097,42.133555483152406,0.4761445168475902,0.3098393576243623,False,2.634390738119265,True
2024-07-11_04,4,3,0.8,-38000.0,-38000.0,42.1827,41.70802498928583,0.47467501071416507,0.3503883714563827,False,2.634390738119265,True
2024-07-11_04,4,3,0.8,-19000.0,-38000.0,42.32,41.82953393281906,0.49046606718093955,0.4715569526384584,False,2.634390738119265,True
2024-07-11_04,4,3,0.8,0.0,-38000.0,42.4203,41.88408764913817,0.536212350861824,0.5218556123759583,False,2.634390738119265,True
2024-07-11_04,4,3,0.8,19000.0,-38000.0,42.3106,41.719279056187816,0.5913209438121854,0.4940325951014728,False,2.634390738119265,True
2024-07-11_04,4,3,0.8,38000.0,-38000.0,42.1432,41.47753362013664,0.6656663798633602,0.46756475251517315,False,2.634390738119265,True
2024-07-11_04,4,3,0.8,57000.0,-38000.0,42.54,41.78711293879449,0.7528870612055059,0.4732032159202504,False,2.634390738119265,True
2024-07-11_04,4,3,0.8,76000.0,-38000.0,45.4604,44.57167382866038,0.88872617133962,0.5097510042426592,False,2.634390738119265,True
2024-07-11_04,4,3,0.8,-95000.0,-19000.0,50.7175,50.110675296816524,0.6068247031834773,0.5418967994401243,False,2.634390738119265,True
2024-07-11_04,4,3,0.8,-76000.0,-19000.0,43.5219,42.95949792891699,0.5624020710830138,0.5131052198041033,False,2.634390738119265,True
2024-07-11_04,4,3,0.8,-57000.0,-19000.0,41.866,41.39927923399523,0.4667207660047694,0.31075647248389515,False,2.634390738119265,True
2024-07-11_04,4,3,0.8,-38000.0,-19000.0,41.9716,41.50193722698149,0.4696627730185128,0.3764520799139319,False,2.634390738119265,True
2024-07-11_04,4,3,0.8,-19000.0,-19000.0,42.3527,41.84978136264832,0.5029186373516765,0.5272768670897179,True,2.634390738119265,True
2024-07-11_04,4,3,0.8,0.0,-19000.0,42.5118,41.97622571915958,0.5355742808404216,0.5206838608957582,False,2.634390738119265,True
2024-07-11_04,4,3,0.8,19000.0,-19000.0,42.3242,41.763893763014835,0.5603062369851628,0.5073667036571408,False,2.634390738119265,True
2024-07-11_04,4,3,0.8,38000.0,-19000.0,41.9231,41.30328678694518,0.6198132130548188,0.48274534738869335,False,2.634390738119265,True
2024-07-11_04,4,3,0.8,57000.0,-19000.0,41.805,41.10280761672582,0.7021923832741805,0.4660566542106821,False,2.634390738119265,True
